Repository: PeterJaq/optical_film_toolbox

# optical_film_toolbox
This is an optical thin film design toolbox.

File: old_research/data/Index_Refraction_Zn0.16+SiO2.csv (part 1 of 4)
Wavelength (nm),Air_n,Air_k,Cu_n,Cu_k,SiO2_n,SiO2_k,Zn0.16_n,Zn0.16_k
250.0,1.000301584096422,0.0,1.3765573770491804,1.7761147540983606,1.5075680473372781,0.0,1.289918,0.933073
251.0,1.000301315191963,0.0,1.3831147540983608,1.7692295081967213,1.5070727810650888,0.0,1.2950766827301556,0.9356133977625855
252.0,1.0003010462875042,0.0,1.389672131147541,1.762344262295082,1.5065775147928995,0.0,1.3002353654603114,0.9381537955251709
253.0,1.0003007773830452,0.0,1.3962295081967213,1.7554590163934427,1.5060822485207102,0.0,1.305394048190467,0.9406941932877564
254.0,1.0003005084785863,0.0,1.4027868852459016,1.7485737704918034,1.5055869822485208,0.0,1.3105527309206226,0.9432345910503418
255.0,1.0003002395741274,0.0,1.409344262295082,1.741688524590164,1.5050917159763313,0.0,1.3157114136507784,0.9457749888129272
256.0,1.0002999706696685,0.0,1.41,1.734076923076923,1.504596449704142,0.0,1.3208283225659108,0.948220518861349
257.0,1.0002997017652095,0.0,1.41,1.7263846153846154,1.5041011834319526,0.0,1.3259443754742204,0.9506641049309762
258.0,1.0002994328607506,0.0,1.41,1.7186923076923077,1.5036059171597633,0.0,1.33106042838253,0.9531076910006033
259.0,1.0002991639562917,0.0,1.41,1.711,1.503110650887574,0.0,1.3361764812908397,0.9555512770702305
260.0,1.000298936342611,0.0,1.41,1.7033076923076924,1.5026153846153847,0.0,1.3412925341991493,0.9579948631398576
261.0,1.0002987190516246,0.0,1.41,1.6956153846153847,1.5021201183431954,0.0,1.3457422562911348,0.9618852596305237
262.0,1.0002985017606383,0.0,1.4121917808219175,1.6897397260273974,1.501624852071006,0.0,1.3501640981741327,0.9658361926833835
263.0,1.000298284469652,0.0,1.4176712328767123,1.6865890410958906,1.5011295857988165,0.0,1.3545859400571305,0.9697871257362431
264.0,1.0002980671786657,0.0,1.4231506849315068,1.6834383561643835,1.5006343195266272,0.0,1.3590077819401285,0.9737380587891029
265.0,1.0002978498876793,0.0,1.4286301369863013,1.6802876712328767,1.5001390532544379,0.0,1.3634296238231263,0.9776889918419626
266.0,1.000297632596693,0.0,1.4341095890410958,1.6771369863013699,1.499722119205298,0.0,1.3677638561038867,0.981927089702156
267.0,1.000297415305707,0.0,1.4395890410958905,1.673986301369863,1.4993247682119206,0.0,1.3720924723809182,0.9861835955745725
268.0,1.0002971980147206,0.0,1.445068493150685,1.670835616438356,1.4989274172185432,0.0,1.3764210886579495,0.9904401014469888
269.0,1.0002969807237343,0.0,1.4501388888888889,1.6676944444444444,1.4985300662251655,0.0,1.380749704934981,0.9946966073194052
270.0,1.000296763432748,0.0,1.4515277777777778,1.6646388888888888,1.498132715231788,0.0,1.3850783212120126,0.9989531131918216
271.0,1.0002965461417617,0.0,1.4529166666666666,1.6615833333333332,1.4977353642384106,0.0,1.3894313023003015,1.0031174686683342
272.0,1.0002963288507754,0.0,1.4543055555555555,1.6585277777777776,1.4973380132450331,0.0,1.3937864113114908,1.0072737761064015
273.0,1.000296111559789,0.0,1.4556944444444444,1.6554722222222222,1.4969406622516557,0.0,1.3981415203226801,1.0114300835444687
274.0,1.0002959019860658,0.0,1.4570833333333333,1.6524166666666666,1.4965433112582782,0.0,1.4024966293338694,1.015586390982536
275.0,1.0002957232813945,0.0,1.4584722222222222,1.649361111111111,1.4961459602649008,0.0,1.4068517383450587,1.0197426984206033
276.0,1.0002955445767232,0.0,1.459861111111111,1.6463055555555555,1.4957486092715233,0.0,1.4073809295656643,1.0245736943514845
277.0,1.0002953658720521,0.0,1.4589156626506024,1.644590361445783,1.4953512582781456,0.0,1.4074831191722044,1.0294799906654875
278.0,1.0002951871673809,0.0,1.457710843373494,1.643024096385542,1.4949539072847682,0.0,1.4075853087787447,1.0343862869794904
279.0,1.0002950084627096,0.0,1.4565060240963854,1.6414578313253012,1.4945565562913907,0.0,1.4076874983852847,1.0392925832934936
280.0,1.0002948297580383,0.0,1.455301204819277,1.6398915662650602,1.4941592052980133,0.0,1.4077896879918248,1.0441988796074966
281.0,1.0002946510533672,0.0,1.4540963855421687,1.6383253012048193,1.4938210502283105,0.0,1.407633457603066,1.049203112719718
282.0,1.000294472348696,0.0,1.45289156626506,1.6367590361445783,1.4935082648401827,0.0,1.4074418271908018,1.0542207618408472
283.0,1.0002942936440247,0.0,1.4516867469879517,1.6351927710843372,1.4931954794520548,0.0,1.4072501967785374,1.0592384109619768
284.0,1.0002941149393534,0.0,1.4504819277108434,1.6336265060240964,1.492882694063927,0.0,1.4070585663662731,1.0642560600831064
285.0,1.0002939362346823,0.0,1.4477499999999999,1.633,1.492569908675799,0.0,1.4068669359540087,1.069273709204236
286.0,1.000293757530011,0.0,1.444,1.633,1.4922571232876713,0.0,1.40672752158262,1.0743048822684336
287.0,1.0002935788253398,0.0,1.4402499999999998,1.633,1.4919443378995434,0.0,1.4065966472003142,1.07933826718792
288.0,1.0002934001206685,0.0,1.4364999999999999,1.633,1.4916315525114157,0.0,1.4064657728180083,1.0843716521074063
289.0,1.0002932391686576,0.0,1.4327499999999997,1.633,1.4913187671232877,0.0,1.4063348984357025,1.0894050370268926
290.0,1.0002930900517535,0.0,1.4289999999999998,1.633,1.4910059817351597,0.0,1.4062040240533966,1.094438421946379
291.0,1.0002929409348493,0.0,1.42525,1.633,1.490693196347032,0.0,1.4063619039198578,1.0952347944054677
292.0,1.0002927918179452,0.0,1.4214999999999998,1.633,1.490380410958904,0.0,1.406575047933499,1.0952202528045372
293.0,1.0002926427010412,0.0,1.4185882352941175,1.6362470588235296,1.4900676255707763,0.0,1.4067881919471403,1.0952057112036064
294.0,1.000292493584137,0.0,1.416235294117647,1.6416588235294118,1.4897548401826484,0.0,1.4070013359607816,1.0951911696026757
295.0,1.000292344467233,0.0,1.4138823529411764,1.6470705882352943,1.4894420547945206,0.0,1.4072144799744228,1.095176628001745
296.0,1.0002921953503288,0.0,1.4115294117647057,1.6524823529411765,1.4891292694063927,0.0,1.4075454543800099,1.0932869185289877
297.0,1.0002920462334248,0.0,1.4091764705882353,1.657894117647059,1.488816484018265,0.0,1.4079024208028559,1.0909835687815732
298.0,1.0002918971165207,0.0,1.4068235294117646,1.6633058823529414,1.488503698630137,0.0,1.4082593872257017,1.088680219034159
299.0,1.0002917479996165,0.0,1.404470588235294,1.6687176470588236,1.4881909132420093,0.0,1.4086163536485474,1.0863768692867446
300.0,1.0002915988827124,0.0,1.4021176470588235,1.674129411764706,1.4878781278538813,0.0,1.4089733200713934,1.08407351953933
301.0,1.0002914497658084,0.0,1.3997959183673467,1.6795102040816328,1.4875653424657533,0.0,1.4093514600401866,1.0817867269607802
302.0,1.0002913006489043,0.0,1.397755102040816,1.6846122448979592,1.4872525570776256,0.0,1.4097349199883429,1.079504094469392
303.0,1.000291151532,0.0,1.3957142857142857,1.689714285714286,1.4870003914590748,0.0,1.4101183799364991,1.077221461978004
304.0,1.000291025576452,0.0,1.393673469387755,1.6948163265306124,1.4867633807829181,0.0,1.4105018398846554,1.0749388294866158
305.0,1.0002908996209041,0.0,1.3916326530612244,1.699918367346939,1.4865263701067615,0.0,1.4108852998328114,1.0726561969952277
306.0,1.0002907736653561,0.0,1.3895918367346938,1.7050204081632654,1.486289359430605,0.0,1.4114782797286098,1.0704885672881708
307.0,1.0002906477098084,0.0,1.3875510204081631,1.710122448979592,1.4860523487544484,0.0,1.4121306597703622,1.068353541551529
308.0,1.0002905217542604,0.0,1.3855102040816325,1.7152244897959186,1.4858153380782917,0.0,1.4127830398121146,1.0662185158148874
309.0,1.0002903957987124,0.0,1.3834693877551019,1.720326530612245,1.4855783274021352,0.0,1.4134354198538668,1.0640834900782459
310.0,1.0002902698431644,0.0,1.3814285714285712,1.7254285714285715,1.4853413167259786,0.0,1.4140877998956192,1.0619484643416042
311.0,1.0002901438876164,0.0,1.38,1.7306701030927836,1.4851043060498221,0.0,1.4179078195367403,1.0614841983936512
312.0,1.0002900179320684,0.0,1.38,1.736237113402062,1.4848672953736655,0.0,1.42273343984558,1.0615503327978837
313.0,1.0002898919765206,0.0,1.38,1.7418041237113402,1.4846302846975088,0.0,1.4275590601544197,1.0616164672021162
314.0,1.0002897660209726,0.0,1.38,1.7473711340206186,1.4843932740213523,0.0,1.4323846804632594,1.061682601606349
315.0,1.0002896400654246,0.0,1.38,1.7529381443298968,1.4841562633451957,0.0,1.437210300772099,1.0617487360105815
316.0,1.0002895141098767,0.0,1.38,1.7585051546391752,1.483919252669039,0.0,1.4419988266696944,1.0617972064094596
317.0,1.0002893881543287,0.0,1.38,1.7640721649484534,1.4836822419928826,0.0,1.4467742485753214,1.0618394368121624
318.0,1.0002892695771644,0.0,1.38,1.7696391752577318,1.483445231316726,0.0,1.4515496704809485,1.0618816672148652
319.0,1.0002891620675753,0.0,1.38,1.77520618556701,1.4832082206405692,0.0,1.4563250923865756,1.061923897617568
320.0,1.0002890545579863,0.0,1.38,1.7807731958762885,1.4829712099644128,0.0,1.4611005142922024,1.0619661280202706
321.0,1.0002889470483973,0.0,1.3778378378378378,1.7850540540540538,1.4827341992882561,0.0,1.4658412810946677,1.0619907448071058
322.0,1.000288839538808,0.0,1.3742342342342342,1.7884774774774772,1.4824971886120997,0.0,1.4705684956555483,1.0620084736047088
323.0,1.000288732029219,0.0,1.3706306306306306,1.7919009009009008,1.482260177935943,0.0,1.4752957102164288,1.062026202402312
324.0,1.00028862451963,0.0,1.367027027027027,1.7953243243243242,1.4820231672597863,0.0,1.4800229247773096,1.062043931199915
325.0,1.000288517010041,0.0,1.3634234234234235,1.7987477477477476,1.4817861565836299,0.0,1.4847501393381901,1.0620616599975181
326.0,1.000288409500452,0.0,1.35981981981982,1.802171171171171,1.4815491459074732,0.0,1.489445060163384,1.062062406400894
327.0,1.000288301990863,0.0,1.3562162162162164,1.8055945945945946,1.4813121352313166,0.0,1.494126061262968,1.0620558328004734
328.0,1.000288194481274,0.0,1.3526126126126126,1.809018018018018,1.48107512455516,0.0,1.4988070623625522,1.0620492592000526
329.0,1.0002880869716848,0.0,1.349009009009009,1.8124414414414414,1.4808381138790034,0.0,1.5034880634621361,1.0620426855996319
330.0,1.0002879794620958,0.0,1.3454054054054054,1.8158648648648648,1.480601103202847,0.0,1.5081690645617203,1.062036111999211
331.0,1.0002878719525068,0.0,1.3418018018018019,1.8192882882882881,1.4804070454545453,0.0,1.5125031423672533,1.063054625076692
332.0,1.0002877644429178,0.0,1.340909090909091,1.8229545454545455,1.480231396103896,0.0,1.5166729962341239,1.0645583859729326
333.0,1.0002876688592082,0.0,1.3427272727272728,1.8268636363636364,1.4800557467532467,0.0,1.5208428501009945,1.0660621468691733
334.0,1.0002875762569685,0.0,1.3445454545454547,1.8307727272727272,1.4798800974025974,0.0,1.525012703967865,1.067565907765414
335.0,1.0002874836547286,0.0,1.3463636363636364,1.834681818181818,1.479704448051948,0.0,1.5291825578347356,1.0690696686616548
336.0,1.000287391052489,0.0,1.3481818181818184,1.8385909090909092,1.4795287987012986,0.0,1.5333210543367726,1.070610558981618
337.0,1.0002872984502493,0.0,1.35,1.8425,1.4793531493506493,0.0,1.537443298579445,1.0721706931706878
338.0,1.0002872058480095,0.0,1.3518181818181818,1.8464090909090909,1.4791775,0.0,1.5415655428221178,1.0737308273597577
339.0,1.0002871132457698,0.0,1.3536363636363637,1.850318181818182,1.4790018506493505,0.0,1.5456877870647903,1.0752909615488275
340.0,1.0002870206435301,0.0,1.3554545454545455,1.8542272727272728,1.4788262012987012,0.0,1.549810031307463,1.0768510957378974
341.0,1.0002869280412905,0.0,1.3572727272727274,1.8581363636363637,1.478650551948052,0.0,1.553923244876974,1.0783852813325685
342.0,1.0002868354390506,0.0,1.3590909090909091,1.8620454545454546,1.4784749025974024,0.0,1.5580313467398925,1.0799047790298162
343.0,1.000286742836811,0.0,1.3604273504273505,1.8662222222222222,1.4782992532467532,0.0,1.562139448602811,1.081424276727064
344.0,1.0002866502345713,0.0,1.3612820512820514,1.8706666666666667,1.4781236038961039,0.0,1.5662475504657296,1.082943774424312
345.0,1.0002865576323314,0.0,1.3621367521367522,1.8751111111111112,1.4779479545454546,0.0,1.5703556523286482,1.0844632721215597
346.0,1.0002864650300918,0.0,1.362991452991453,1.8795555555555556,1.477772305194805,0.0,1.574455376589616,1.0859582530130993
347.0,1.0002863748680233,0.0,1.363846153846154,1.8840000000000001,1.4775966558441558,0.0,1.5785499328516677,1.0874381099078103
348.0,1.0002862944666397,0.0,1.3647008547008548,1.8884444444444446,1.4774210064935065,0.0,1.5826444891137192,1.088917966802521
349.0,1.0002862140652562,0.0,1.3655555555555556,1.8928888888888888,1.4772453571428572,0.0,1.5867390453757708,1.090397823697232
350.0,1.0002861336638726,0.0,1.3664102564102565,1.8973333333333333,1.4770697077922077,0.0,1.5908336016378224,1.0918776805919428
351.0,1.000286053262489,0.0,1.3672649572649573,1.9017777777777778,1.4768940584415584,0.0,1.5948510349673641,1.0933888869283186
352.0,1.0002859728611055,0.0,1.3681196581196582,1.9062222222222223,1.4767184090909091,0.0,1.598816708031205,1.0949211331211588
353.0,1.000285892459722,0.0,1.368974358974359,1.9106666666666667,1.4765427597402596,0.0,1.6027823810950461,1.096453379313999
354.0,1.0002858120583384,0.0,1.36982905982906,1.915111111111111,1.4763671103896103,0.0,1.606748054158887,1.0979856255068394
355.0,1.000285731656955,0.0,1.3694160583941606,1.9194452554744525,1.476191461038961,0.0,1.610713727222728,1.0995178716996796
356.0,1.0002856512555713,0.0,1.3686861313868615,1.9237518248175183,1.4760158116883118,0.0,1.614457064826457,1.101200569212841
357.0,1.0002855708541878,0.0,1.3679562043795621,1.928058394160584,1.4758401623376622,0.0,1.6180382826556547,1.1029929709275548
358.0,1.000285490452804,0.0,1.3672262773722628,1.9323649635036497,1.475664512987013,0.0,1.6216195004848528,1.1047853726422685
359.0,1.0002854100514205,0.0,1.3664963503649636,1.9366715328467154,1.4754888636363637,0.0,1.6252007183140507,1.1065777743569822
360.0,1.000285329650037,0.0,1.3657664233576643,1.9409781021897812,1.4753132142857144,0.0,1.6287819361432485,1.108370176071696
361.0,1.0002852492486534,0.0,1.365036496350365,1.945284671532847,1.4751375649350649,0.0,1.6323732731743317,1.1101524585845244
362.0,1.000285174905285,0.0,1.3643065693430658,1.9495912408759124,1.4750062614678898,0.0,1.6359726182046899,1.111926733098078
363.0,1.0002851046005932,0.0,1.3635766423357665,1.9538978102189781,1.474879885321101,0.0,1.639571963235048,1.1137010076116316
364.0,1.0002850342959013,0.0,1.3628467153284671,1.9582043795620439,1.474753509174312,0.0,1.6431713082654062,1.1154752821251852
365.0,1.0002849639912097,0.0,1.362116788321168,1.9625109489051096,1.474627133027523,0.0,1.6467706532957642,1.1172495566387388
366.0,1.0002848936865179,0.0,1.3613868613138687,1.9668175182481753,1.474500756880734,0.0,1.6503708555407772,1.1190079653527503
367.0,1.000284823381826,0.0,1.3606569343065695,1.971124087591241,1.474374380733945,0.0,1.6539717934539304,1.1207527579168544
368.0,1.0002847530771344,0.0,1.359779411764706,1.9755147058823532,1.474248004587156,0.0,1.6575727313670836,1.1224975504809585
369.0,1.0002846827724425,0.0,1.3575735294117648,1.9806617647058826,1.4741216284403669,0.0,1.6611736692802368,1.1242423430450623
370.0,1.0002846124677507,0.0,1.3553676470588236,1.985808823529412,1.473995252293578,0.0,1.66477460719339,1.1259871356091664
371.0,1.0002845421630588,0.0,1.3531617647058825,1.9909558823529414,1.473868876146789,0.0,1.6683747198785677,1.1277161387611352
372.0,1.0002844718583672,0.0,1.3509558823529413,1.9961029411764708,1.4737425,0.0,1.6719740649089259,1.1294304540708515
373.0,1.0002844015536754,0.0,1.3487500000000001,2.00125,1.473616123853211,0.0,1.6755734099392838,1.1311447693805676
374.0,1.0002843312489835,0.0,1.346544117647059,2.0063970588235294,1.473489747706422,0.0,1.679172754969642,1.132859084690284
375.0,1.000284260944292,0.0,1.3443382352941178,2.011544117647059,1.473363371559633,0.0,1.6827721,1.1345734
376.0,1.0002841906396,0.0,1.3421323529411766,2.016691176470588,1.4732369954128441,0.0,1.6863709490302945,1.1362727361077911
377.0,1.0002841287722577,0.0,1.3399264705882354,2.0218382352941178,1.473110619266055,0.0,1.6899692980605887,1.1379569722155822
378.0,1.0002840669049151,0.0,1.3377205882352943,2.026985294117647,1.4729842431192661,0.0,1.693567647090883,1.1396412083233733
379.0,1.0002840050375728,0.0,1.335514705882353,2.0321323529411766,1.472857866972477,0.0,1.6971659961211774,1.1413254444311645
380.0,1.0002839431702302,0.0,1.333308823529412,2.0372794117647057,1.472731490825688,0.0,1.7007643451514716,1.1430096805389556
381.0,1.0002838813028878,0.0,1.3311029411764708,2.0424264705882353,1.4726051146788992,0.0,1.7042497865709736,1.1447350429112597
382.0,1.0002838194355452,0.0,1.329685534591195,2.0472327044025156,1.47247873853211,0.0,1.707611883716418,1.1465053330719166
383.0,1.0002837575682029,0.0,1.329056603773585,2.051698113207547,1.4723523623853212,0.0,1.7109739808618625,1.1482756232325733
384.0,1.0002836957008603,0.0,1.328427672955975,2.0561635220125787,1.472225986238532,0.0,1.7143360780073071,1.1500459133932301
385.0,1.000283633833518,0.0,1.3277987421383648,2.06062893081761,1.4720996100917432,0.0,1.7176981751527516,1.1518162035538868
386.0,1.0002835719661753,0.0,1.3271698113207548,2.0650943396226413,1.4719732339449543,0.0,1.721035557420798,1.1535871322755813
387.0,1.000283510098833,0.0,1.3265408805031447,2.069559748427673,1.4718468577981652,0.0,1.7243436720325174,1.155358817188969
388.0,1.0002834482314904,0.0,1.3259119496855347,2.0740251572327044,1.4717204816513763,0.0,1.7276517866442367,1.157130502102357
389.0,1.000283386364148,0.0,1.3252830188679245,2.0784905660377357,1.4715941055045871,0.0,1.730959901255956,1.1589021870157448
390.0,1.0002833244968055,0.0,1.3246540880503146,2.0829559748427675,1.4714677293577982,0.0,1.7342680158676753,1.1606738719291325
391.0,1.0002832654743918,0.0,1.3240251572327044,2.087421383647799,1.4713413532110091,0.0,1.737577176879452,1.1624348312419324
392.0,1.0002832107193713,0.0,1.3233962264150945,2.09188679245283,1.4712149770642202,0.0,1.7408876818913244,1.164182014553752
393.0,1.0002831559643508,0.0,1.3227672955974843,2.096352201257862,1.4710886009174313,0.0,1.7441981869031966,1.165929197865572
394.0,1.0002831012093303,0.0,1.3221383647798743,2.1008176100628932,1.4709622247706422,0.0,1.747508691915069,1.1676763811773916
395.0,1.0002830464543095,0.0,1.3215094339622642,2.1052830188679246,1.4708358486238533,0.0,1.7508191969269413,1.1694235644892113
396.0,1.000282991699289,0.0,1.3208805031446542,2.1097484276729563,1.4707094724770642,0.0,1.754130700064003,1.1711605140492753
397.0,1.0002829369442685,0.0,1.320251572327044,2.1142138364779877,1.4705830963302753,0.0,1.7574435948160996,1.1728831954163688
398.0,1.000282882189248,0.0,1.318490566037736,2.1194339622641514,1.4704567201834864,0.0,1.7607564895681962,1.1746058767834622
399.0,1.0002828274342275,0.0,1.3159748427672957,2.1251572327044026,1.4703303440366973,0.0,1.7640693843202928,1.1763285581505558
400.0,1.000282772679207,0.0,1.3134591194968555,2.1308805031446543,1.4702039678899084,0.0,1.7673822790723892,1.1780512395176492
401.0,1.0002827179241864,0.0,1.3109433962264152,2.136603773584906,1.4700775917431192,0.0,1.7706973124850598,1.1797655258282738
402.0,1.0002826631691657,0.0,1.308427672955975,2.142327044025157,1.4699512155963304,0.0,1.7740155862974294,1.181467092337174
403.0,1.0002826084141452,0.0,1.3059119496855347,2.148050314465409,1.4698248394495415,0.0,1.777333860109799,1.1831686588460741
404.0,1.0002825536591247,0.0,1.3033962264150944,2.1537735849056605,1.4696984633027523,0.0,1.7806521339221684,1.1848702253549745
405.0,1.0002824989041041,0.0,1.3008805031446542,2.159496855345912,1.4695818327974277,0.0,1.783970407734538,1.1865717918638747
406.0,1.0002824489830124,0.0,1.298364779874214,2.1652201257861634,1.4694879421221865,0.0,1.7872943215466686,1.1882687711729694
407.0,1.0002824002704027,0.0,1.2958490566037737,2.170943396226415,1.4693940514469455,0.0,1.7906275353599943,1.189958186481092
408.0,1.0002823515577932,0.0,1.2933333333333334,2.1766666666666667,1.4693001607717042,0.0,1.79396074917332,1.1916476017892146
409.0,1.0002823028451835,0.0,1.2908176100628932,2.182389937106918,1.4692062700964632,0.0,1.7972939629866458,1.1933370170973372
410.0,1.000282254132574,0.0,1.288301886792453,2.1881132075471696,1.469112379421222,0.0,1.8006271767999715,1.1950264324054598
411.0,1.0002822054199645,0.0,1.2857861635220127,2.1938364779874213,1.4690184887459807,0.0,1.8039278519547794,1.196721970797284
412.0,1.0002821567073548,0.0,1.2832704402515724,2.199559748427673,1.4689245980707397,0.0,1.8071700307164367,1.198428516966559
413.0,1.0002821079947453,0.0,1.2807547169811322,2.205283018867924,1.4688307073954985,0.0,1.8104122094780941,1.200135063135834
414.0,1.0002820592821355,0.0,1.278779069767442,2.210988372093023,1.4687368167202572,0.0,1.8136543882397516,1.201841609305109
415.0,1.000282010569526,0.0,1.2770348837209302,2.2166860465116276,1.4686429260450162,0.0,1.816896567001409,1.2035481554743839
416.0,1.0002819618569165,0.0,1.2752906976744187,2.2223837209302326,1.468549035369775,0.0,1.8201051460183901,1.2052625641495753
417.0,1.0002819131443068,0.0,1.273546511627907,2.228081395348837,1.4684551446945338,0.0,1.8232477254195154,1.206992417060286
418.0,1.0002818644316973,0.0,1.2718023255813953,2.233779069767442,1.4683612540192927,0.0,1.8263903048206405,1.2087222699709965
419.0,1.0002818157190876,0.0,1.2700581395348838,2.2394767441860464,1.4682673633440515,0.0,1.8295328842217655,1.2104521228817071
420.0,1.0002817680404479,0.0,1.268313953488372,2.245174418604651,1.4681734726688103,0.0,1.8326754636228906,1.2121819757924177
421.0,1.0002817244976876,0.0,1.2665697674418606,2.250872093023256,1.4680795819935692,0.0,1.8358192438238037,1.213905761504199
422.0,1.0002816809549273,0.0,1.2648255813953488,2.2565697674418606,1.467985691318328,0.0,1.838965608025171,1.2156164912136858
423.0,1.000281637412167,0.0,1.2630813953488371,2.262267441860465,1.4678918006430868,0.0,1.8421119722265382,1.2173272209231725
424.0,1.0002815938694067,0.0,1.2613372093023256,2.2679651162790697,1.4677979099678458,0.0,1.8452583364279056,1.2190379506326592
425.0,1.0002815503266465,0.0,1.259593023255814,2.2736627906976743,1.4677040192926045,0.0,1.848404700629273,1.220748680342146
426.0,1.0002815067838862,0.0,1.2578488372093024,2.2793604651162793,1.4676101286173635,0.0,1.851552307845232,1.2224537859464817
427.0,1.0002814632411259,0.0,1.2561046511627907,2.285058139534884,1.4675162379421223,0.0,1.854702854619278,1.2241455913177497
428.0,1.0002814196983656,0.0,1.254360465116279,2.2907558139534885,1.467422347266881,0.0,1.857853401393324,1.2258373966890177
429.0,1.0002813761556053,0.0,1.2526162790697675,2.296453488372093,1.46732845659164,0.0,1.8610039481673704,1.2275292020602855
430.0,1.000281332612845,0.0,1.2508720930232557,2.3021511627906976,1.4672345659163988,0.0,1.8641544949414164,1.2292210074315535
431.0,1.000281289070085,0.0,1.2497549019607843,2.3072549019607846,1.4671406752411575,0.0,1.8673060906877978,1.2309076793039155
432.0,1.0002812455273247,0.0,1.249264705882353,2.311764705882353,1.4670467845659165,0.0,1.870460422889675,1.2325809594110055
433.0,1.0002812019845644,0.0,1.2487745098039216,2.3162745098039217,1.4669528938906753,0.0,1.8736147550915523,1.2342542395180953
434.0,1.000281158441804,0.0,1.2482843137254902,2.32078431372549,1.466859003215434,0.0,1.8767690872934295,1.2359275196251853
435.0,1.0002811175701205,0.0,1.2477941176470588,2.3252941176470587,1.466765112540193,0.0,1.8799234194953067,1.2376007997322753
436.0,1.0002810784791547,0.0,1.2473039215686275,2.3298039215686273,1.466675,0.0,1.8830809260959984,1.239271622240283
437.0,1.000281039388189,0.0,1.246813725490196,2.3343137254901962,1.4666000000000001,0.0,1.8862476086986661,1.240935340746761
438.0,1.000281000297223,0.0,1.2463235294117647,2.3388235294117647,1.466525,0.0,1.8894142913013336,1.242599059253239
439.0,1.0002809612062575,0.0,1.2458333333333333,2.3433333333333333,1.46645,0.0,1.8925809739040014,1.244262777759717
440.0,1.0002809221152917,0.0,1.245343137254902,2.347843137254902,1.466375,0.0,1.895747656506669,1.245926496266195
441.0,1.000280883024326,0.0,1.2448529411764706,2.3523529411764703,1.4663000000000002,0.0,1.8989152829605735,1.247586061091046
442.0,1.0002808439333601,0.0,1.2443627450980392,2.3568627450980393,1.4662250000000001,0.0,1.9020859489318995,1.2492322496684813
443.0,1.0002808048423946,0.0,1.2438725490196079,2.361372549019608,1.46615,0.0,1.9052566149032255,1.2508784382459166
444.0,1.0002807657514288,0.0,1.2433823529411765,2.3658823529411763,1.466075,0.0,1.9084272808745515,1.252524626823352
445.0,1.000280726660463,0.0,1.2428921568627451,2.370392156862745,1.466,0.0,1.9115979468458775,1.2541708154007873
446.0,1.0002806875694972,0.0,1.2424019607843138,2.3749019607843134,1.4659250000000001,0.0,1.9147694337524501,1.255813375256968
447.0,1.0002806484785316,0.0,1.2419117647058824,2.379411764705882,1.46585,0.0,1.917943885155615,1.2574428313612531
448.0,1.0002806093875658,0.0,1.241421568627451,2.383921568627451,1.465775,0.0,1.9211183365587798,1.2590722874655385
449.0,1.0002805702966,0.0,1.2409313725490196,2.3884313725490194,1.4657,0.0,1.9242927879619447,1.2607017435698236
450.0,1.00028053506173,0.0,1.2404411764705883,2.392941176470588,1.4656250000000002,0.0,1.9274672393651098,1.262331199674109
451.0,1.0002804998268602,0.0,1.2400487804878049,2.3974195121951216,1.4655500000000001,0.0,1.9306115459891078,1.2639714749709168
452.0,1.0002804645919905,0.0,1.2405365853658537,2.401614634146341,1.465475,0.0,1.9336328125824689,1.2656559102787206
453.0,1.0002804293571206,0.0,1.2410243902439024,2.4058097560975606,1.4654,0.0,1.93665407917583,1.2673403455865244
454.0,1.0002803941222507,0.0,1.2415121951219512,2.41000487804878,1.465325,0.0,1.939675345769191,1.2690247808943282
455.0,1.0002803588873808,0.0,1.242,2.4141999999999997,1.4652500000000002,0.0,1.942696612362552,1.2707092162021323
456.0,1.000280323652511,0.0,1.2424878048780488,2.418395121951219,1.4651750000000001,0.0,1.9457184421564997,1.2723910819072604
457.0,1.0002802884176412,0.0,1.2429756097560976,2.4225902439024387,1.4651,0.0,1.9487428959500646,1.2740609756141337
458.0,1.0002802531827713,0.0,1.2434634146341463,2.4267853658536582,1.465025,0.0,1.9517673497436296,1.2757308693210068
459.0,1.0002802179479013,0.0,1.2439512195121951,2.4309804878048777,1.46495,0.0,1.9547918035371947,1.27740076302788
460.0,1.0002801827130314,0.0,1.244439024390244,2.4351756097560973,1.4648750000000001,0.0,1.9578162573307596,1.2790706567347532
461.0,1.0002801474781617,0.0,1.2449268292682927,2.4393707317073168,1.4648,0.0,1.9608413974320336,1.2807383039827445
462.0,1.0002801122432918,0.0,1.2454146341463415,2.4435658536585367,1.464725,0.0,1.9638702330225348,1.282393854958914
463.0,1.000280077008422,0.0,1.2459024390243902,2.4477609756097563,1.46465,0.0,1.9668990686130363,1.2840494059350835
464.0,1.0002800431168177,0.0,1.246390243902439,2.4519560975609758,1.4645750000000002,0.0,1.9699279042035378,1.285704956911253
465.0,1.0002800112401125,0.0,1.2468780487804878,2.4561512195121953,1.4645000000000001,0.0,1.9729567397940393,1.2873605078874226
466.0,1.000279979363407,0.0,1.2473658536585366,2.460346341463415,1.464425,0.0,1.9759867994653473,1.2890146989103761
467.0,1.0002799474867015,0.0,1.2478536585365854,2.4645414634146343,1.46435,0.0,1.9790245996597664,1.2906602902156938
468.0,1.000279915609996,0.0,1.2483414634146341,2.468736585365854,1.464278137254902,0.0,1.9820623998541858,1.2923058815210116
469.0,1.0002798837332905,0.0,1.248829268292683,2.4729317073170733,1.4642188235294118,0.0,1.9851002000486049,1.2939514728263295
470.0,1.000279851856585,0.0,1.2493170731707317,2.477126829268293,1.4641595098039217,0.0,1.9881380002430242,1.2955970641316472
471.0,1.0002798199798795,0.0,1.2498048780487805,2.4813219512195124,1.4641001960784314,0.0,1.9911766124384473,1.2972413562353589
472.0,1.000279788103174,0.0,1.249265306122449,2.484983673469388,1.4640408823529412,0.0,1.9942213846333128,1.2988757923399628
473.0,1.0002797562264685,0.0,1.2480408163265306,2.4882897959183676,1.463981568627451,0.0,1.9972661568281782,1.3005102284445667
474.0,1.000279724349763,0.0,1.2468163265306123,2.4915959183673473,1.4639222549019608,0.0,2.0003109290230436,1.3021446645491705
475.0,1.0002796924730575,0.0,1.2455918367346939,2.4949020408163265,1.4638629411764708,0.0,2.003355701217909,1.3037791006537744
476.0,1.0002796605963522,0.0,1.2443673469387755,2.498208163265306,1.4638036274509805,0.0,2.006400876556175,1.305412231120972
477.0,1.0002796287196467,0.0,1.243142857142857,2.501514285714286,1.4637443137254902,0.0,2.0094498313439564,1.3070331213018276
478.0,1.0002795968429412,0.0,1.2419183673469387,2.5048204081632655,1.4636850000000001,0.0,2.012498786131738,1.3086540114826832
479.0,1.0002795673175398,0.0,1.2406938775510203,2.508126530612245,1.4636256862745098,0.0,2.015547740919519,1.3102749016635389
480.0,1.0002795383799645,0.0,1.239469387755102,2.5114326530612248,1.4635663725490198,0.0,2.0185966957073003,1.3118957918443945
481.0,1.000279509442389,0.0,1.2382448979591836,2.514738775510204,1.4635070588235295,0.0,2.021645984940479,1.3135156788527274
482.0,1.0002794805048136,0.0,1.2370204081632652,2.5180448979591836,1.4634477450980392,0.0,2.0246993227358927,1.315123422155623
483.0,1.0002794515672384,0.0,1.235795918367347,2.5213510204081633,1.4633884313725491,0.0,2.027752660531306,1.3167311654585185
484.0,1.000279422629663,0.0,1.2345714285714287,2.524657142857143,1.4633291176470589,0.0,2.03080599832672,1.3183389087614141
485.0,1.0002793936920877,0.0,1.2333469387755103,2.5279632653061226,1.4632698039215686,0.0,2.0338593361221338,1.3199466520643097
486.0,1.0002793647545123,0.0,1.2321224489795919,2.5312693877551022,1.4632104901960785,0.0,2.0369129091179823,1.3215536673658586
487.0,1.000279335816937,0.0,1.2308979591836735,2.5345755102040814,1.4631511764705882,0.0,2.0399704301136636,1.3231484626679255
488.0,1.0002793068793616,0.0,1.2296734693877551,2.537881632653061,1.4630918627450982,0.0,2.043027951109345,1.3247432579699925
489.0,1.0002792779417864,0.0,1.2284489795918367,2.5411877551020408,1.4630325490196079,0.0,2.0460854721050263,1.3263380532720592
490.0,1.000279249004211,0.0,1.2272244897959184,2.5444938775510204,1.4629732352941176,0.0,2.0491429931007077,1.3279328485741262
491.0,1.0002792200666355,0.0,1.226,2.5478,1.4629139215686275,0.0,2.052200607675454,1.3295272046596458
492.0,1.0002791911290603,0.0,1.2247755102040816,2.5511061224489797,1.4628546078431373,0.0,2.055260717661727,1.3311098484456725
493.0,1.0002791627083396,0.0,1.2235510204081632,2.554412244897959,1.4627952941176472,0.0,2.058320827648,1.332692492231699
494.0,1.0002791363550383,0.0,1.2223265306122448,2.5577183673469386,1.462735980392157,0.0,2.061380937634273,1.3342751360177256
495.0,1.000279110001737,0.0,1.2211020408163265,2.5610244897959182,1.4626766666666666,0.0,2.064441047620546,1.335857779803752
496.0,1.0002790836484357,0.0,1.21984,2.564176,1.4626173529411766,0.0,2.0674989368520023,1.3374413419802074
497.0,1.000279057295134,0.0,1.21824,2.565936,1.4625580392156863,0.0,2.0704208026390014,1.3390811564851557
498.0,1.0002790309418328,0.0,1.21664,2.567696,1.462498725490196,0.0,2.073342668426001,1.3407209709901038
499.0,1.0002790045885315,0.0,1.2150400000000001,2.569456,1.462439411764706,0.0,2.0762645342130006,1.342360785495052
500.0,1.0002789782352302,0.0,1.21344,2.571216,1.4623800980392156,0.0,2.0791864,1.3440006
501.0,1.0002789518819288,0.0,1.21184,2.572976,1.4623207843137256,0.0,2.082108265787,1.345640414504948
502.0,1.0002789255286273,0.0,1.21024,2.574736,1.4622614705882353,0.0,2.08503449637456,1.3472691186084684
503.0,1.000278899175326,0.0,1.20864,2.576496,1.462202156862745,0.0,2.08796074456184,1.3488977779127027
504.0,1.0002788728220247,0.0,1.20704,2.578256,1.462142843137255,0.0,2.0908869927491196,1.3505264372169368
505.0,1.0002788464687233,0.0,1.20544,2.580016,1.4620835294117647,0.0,2.0938132409363996,1.352155096521171
506.0,1.000278820115422,0.0,1.20384,2.581776,1.4620242156862746,0.0,2.0967394891236792,1.353783755825405
507.0,1.0002787937621205,0.0,1.20224,2.583536,1.4619649019607843,0.0,2.099672735143915,1.3554042500109063
508.0,1.0002787687780232,0.0,1.20064,2.585296,1.461905588235294,0.0,2.102606153947317,1.3570245425918428
509.0,1.0002787447067287,0.0,1.1990399999999999,2.587056,1.4618509066666667,0.0,2.1055395727507187,1.3586448351727791
510.0,1.0002787206354342,0.0,1.19744,2.588816,1.4618031733333334,0.0,2.1084729915541205,1.3602651277537157
511.0,1.0002786965641397,0.0,1.19584,2.590576,1.46175544,0.0,2.1114064103575223,1.361885420334652
512.0,1.0002786724928452,0.0,1.19424,2.592336,1.4617077066666666,0.0,2.114346684117783,1.3634982876258945
513.0,1.0002786484215507,0.0,1.19264,2.594096,1.4616599733333333,0.0,2.1172872747059808,1.365110811729096
514.0,1.0002786243502562,0.0,1.1910399999999999,2.595856,1.46161224,0.0,2.1202278652941784,1.3667233358322977
515.0,1.0002786002789616,0.0,1.1894399999999998,2.597616,1.4615645066666667,0.0,2.1231684558823765,1.368335859935499
516.0,1.0002785762076671,0.0,1.18784,2.599376,1.4615167733333334,0.0,2.126109046470574,1.3699483840387006
517.0,1.0002785521363726,0.0,1.18624,2.6011360000000003,1.46146904,0.0,2.12905355145914,1.3715512153409906
518.0,1.000278528065078,0.0,1.18464,2.6028960000000003,1.4614213066666666,0.0,2.1319983252476056,1.3731533810435292
519.0,1.0002785039937836,0.0,1.1830399999999999,2.6046560000000003,1.4613735733333333,0.0,2.1349430990360707,1.374755546746068
520.0,1.000278479922489,0.0,1.1814399999999998,2.6064160000000003,1.46132584,0.0,2.1378878728245363,1.3763577124486064
521.0,1.0002784558511946,0.0,1.17942238267148,2.6078880866425993,1.4612781066666667,0.0,2.140832646613002,1.377959878151145
522.0,1.0002784317799,0.0,1.1736462093862814,2.6067689530685922,1.4612303733333334,0.0,2.1437814326653295,1.3795525587591118
523.0,1.0002784097317494,0.0,1.1678700361010828,2.6056498194945847,1.46118264,0.0,2.1467305882666037,1.3811443657438993
524.0,1.0002783876835988,0.0,1.1620938628158843,2.6045306859205777,1.4611349066666668,0.0,2.149679743867878,1.382736172728687
525.0,1.000278365635448,0.0,1.1563176895306857,2.6034115523465706,1.4610871733333333,0.0,2.152628899469152,1.3843279797134747
526.0,1.0002783435872973,0.0,1.1505415162454873,2.602292418772563,1.46103944,0.0,2.155578055070426,1.3859197866982624
527.0,1.0002783215391466,0.0,1.1447653429602886,2.601173285198556,1.4609917066666667,0.0,2.158530957596692,1.3875026739697374
528.0,1.000278299490996,0.0,1.1389891696750902,2.600054151624549,1.4609439733333334,0.0,2.1614842969857055,1.3890845212709757
529.0,1.0002782774428451,0.0,1.1332129963898916,2.5989350180505415,1.46089624,0.0,2.164437636374719,1.3906663685722138
530.0,1.0002782553946945,0.0,1.127436823104693,2.5978158844765344,1.4608485066666668,0.0,2.1673909757637326,1.3922482158734522
531.0,1.0002782333465439,0.0,1.1216606498194945,2.596696750902527,1.4608007733333335,0.0,2.1703443151527466,1.3938300631746903
532.0,1.0002782112983932,0.0,1.115884476534296,2.59557761732852,1.46075304,0.0,2.173301316941961,1.3954031904754505
533.0,1.0002781892502426,0.0,1.1101083032490975,2.594458483754513,1.4607053066666666,0.0,2.1762588395312426,1.3969750777760512
534.0,1.0002781672020917,0.0,1.1043321299638988,2.5933393501805053,1.4606575733333333,0.0,2.179216362120524,1.398546965076652
535.0,1.000278145153941,0.0,1.0985559566787004,2.5922202166064983,1.46060984,0.0,2.1821738847098056,1.400118852377253
536.0,1.0002781231057905,0.0,1.0927797833935018,2.591101083032491,1.4605621066666667,0.0,2.1851314072990866,1.4016907396778537
537.0,1.0002781017777822,0.0,1.0870036101083032,2.5899819494584837,1.4605143733333334,0.0,2.1880925077852327,1.4032544475087154
538.0,1.0002780815299877,0.0,1.0812274368231047,2.5888628158844766,1.46046664,0.0,2.1910542129848105,1.4048167728974892
539.0,1.000278061282193,0.0,1.075451263537906,2.587743682310469,1.4604189066666666,0.0,2.194015918184388,1.4063790982862627
540.0,1.0002780410343985,0.0,1.0696750902527077,2.586624548736462,1.4603711733333333,0.0,2.1969776233839653,1.4079414236750363
541.0,1.0002780207866042,0.0,1.063898916967509,2.585505415162455,1.46032344,0.0,2.1999393285835427,1.4095037490638098
542.0,1.0002780005388097,0.0,1.0581227436823106,2.5843862815884475,1.4602757066666667,0.0,2.2029043622747047,1.4110582539154755
543.0,1.0002779802910151,0.0,1.052346570397112,2.5832671480144405,1.4602279733333334,0.0,2.2058700520645087,1.412611217214865
544.0,1.0002779600432206,0.0,1.0465703971119136,2.5821480144404334,1.4601802400000001,0.0,2.2088357418543128,1.4141641805142546
545.0,1.000277939795426,0.0,1.040794223826715,2.581028880866426,1.4601325066666666,0.0,2.2118014316441172,1.4157171438136442
546.0,1.0002779195476315,0.0,1.0350180505415163,2.579909747292419,1.4600847733333333,0.0,2.2147671214339213,1.417270107113034
547.0,1.000277899299837,0.0,1.0292418772563179,2.5787906137184113,1.4600441747572817,0.0,2.217735084823748,1.4188206344123997
548.0,1.0002778790520426,0.0,1.0234657039711192,2.5776714801444043,1.4600043689320388,0.0,2.22070356341373,1.4203706097115982
549.0,1.000277858804248,0.0,1.016179104477612,2.5785164179104476,1.4599645631067961,0.0,2.223672042003713,1.4219205850107965
550.0,1.0002778385564535,0.0,1.006626865671642,2.582307462686567,1.4599247572815535,0.0,2.226640520593696,1.423470560309995
551.0,1.000277818308659,0.0,0.9970746268656718,2.5860985074626863,1.4598849514563108,0.0,2.2296089991836783,1.4250205356091934
552.0,1.0002777993470178,0.0,0.9875223880597016,2.589889552238806,1.459845145631068,0.0,2.2324700820805483,1.4266204066735177
553.0,1.000277780706915,0.0,0.9779701492537314,2.5936805970149255,1.4598053398058253,0.0,2.2353035024974695,1.4282331296554776
554.0,1.0002777620668124,0.0,0.9684179104477613,2.597471641791045,1.4597655339805826,0.0,2.238136922914391,1.4298458526374376
555.0,1.0002777434267096,0.0,0.958865671641791,2.601262686567164,1.4597257281553397,0.0,2.2409703433313126,1.4314585756193974
556.0,1.0002777247866068,0.0,0.9493134328358208,2.6050537313432836,1.459685922330097,0.0,2.243803763748234,1.4330712986013572
557.0,1.0002777061465042,0.0,0.9397611940298507,2.608844776119403,1.4596461165048544,0.0,2.2466405814010932,1.4346776914351962
558.0,1.0002776875064014,0.0,0.9302089552238805,2.6126358208955223,1.4596063106796118,0.0,2.2494783847827127,1.4362822475378878
559.0,1.0002776688662987,0.0,0.9206567164179104,2.616426865671642,1.459566504854369,0.0,2.252316188164332,1.4378868036405794
560.0,1.0002776502261959,0.0,0.9111044776119401,2.6202179104477614,1.4595266990291262,0.0,2.2551539915459515,1.439491359743271
561.0,1.0002776315860933,0.0,0.9015522388059699,2.624008955223881,1.4594868932038836,0.0,2.257991794927571,1.4410959158459626
562.0,1.0002776129459905,0.0,0.8919999999999998,2.6278,1.4594470873786407,0.0,2.2608327567090565,1.4426946063489028
563.0,1.0002775943058877,0.0,0.8824477611940296,2.6315910447761195,1.459407281553398,0.0,2.2636747432909434,1.4442913936510973
564.0,1.0002775756657851,0.0,0.8728955223880595,2.635382089552239,1.4593674757281554,0.0,2.266516729872831,1.4458881809532915
565.0,1.0002775570256823,0.0,0.8633432835820892,2.639173134328358,1.4593276699029125,0.0,2.2693587164547178,1.447484968255486
566.0,1.0002775386736535,0.0,0.853791044776119,2.642964179104478,1.4592878640776699,0.0,2.272200703036605,1.4490817555576805
567.0,1.0002775214739206,0.0,0.8442388059701489,2.6467552238805974,1.4592480582524272,0.0,2.275045910003046,1.4506726866249768
568.0,1.0002775042741878,0.0,0.8346865671641787,2.6505462686567167,1.4592082524271845,0.0,2.277892278418217,1.4522615056101686
569.0,1.0002774870744549,0.0,0.8251343283582084,2.654337313432836,1.4591684466019417,0.0,2.280738646833388,1.4538503245953602
570.0,1.0002774698747219,0.0,0.8155820895522383,2.6581283582089554,1.459128640776699,0.0,2.283585015248559,1.4554391435805518
571.0,1.0002774526749891,0.0,0.8060298507462681,2.661919402985075,1.4590888349514564,0.0,2.28643138366373,1.4570279625657436
572.0,1.0002774354752562,0.0,0.7964776119402979,2.665710447761194,1.4590490291262135,0.0,2.28928045808274,1.4586113705801502
573.0,1.0002774182755234,0.0,0.7869253731343278,2.669501492537314,1.4590092233009708,0.0,2.29213061186515,1.4601926202813502
574.0,1.0002774010757904,0.0,0.7773731343283575,2.6732925373134333,1.4589694174757282,0.0,2.2949807656475594,1.4617738699825502
